Repository: biyajie00638/scr-research

# SCR Research Site

A VitePress static site for SCR research documentation.

File: data/catalyst-test-data.md
# Cu-SCR 催化剂台架测试数据

<span class="tag tag-blue">测试数据</span> <span class="tag tag-orange">台架实验</span>

## 数据概况

厂家提供的 Cu-SCR（铜基选择性催化还原）催化剂台架测试数据，包含两组对照：

- **Degreen（新鲜）**：未老化的新鲜催化剂
- **Aged**：在 550°C 下老化 500 小时后的催化剂

覆盖 **9 个温度点**（200~600°C，间隔 50°C）、**6 个 ANR 值**（0.6/0.8/0.9/1.0/1.1/1.3），共 **108 组数据**。每组记录 NOx 转化率、NH₃ 逃逸和 N₂O 生成量。

---

## ANR=1.0 时的核心表现

| 温度 | Degreen NOx% | Degreen NH₃ | Aged NOx% | Aged NH₃ | 效率衰减 |
|------|:-----------:|:----------:|:---------:|:--------:|:------:|
| 200°C | 86.01% | 10.10 ppm | 74.83% | 13.08 ppm | **-11.18** |
| 250°C | 96.14% | 3.94 ppm | 97.78% | 4.59 ppm | +1.64 |
| 300°C | 96.82% | 4.17 ppm | 97.62% | 2.09 ppm | +0.80 |
| 350°C | 93.74% | 2.52 ppm | 96.89% | 4.28 ppm | +3.15 |
| 400°C | 93.74% | 2.07 ppm | 95.32% | 0.84 ppm | +1.58 |
| 450°C | 95.32% | 2.73 ppm | 94.45% | 0.12 ppm | -0.87 |
| 500°C | 93.74% | 2.07 ppm | 94.71% | 2.55 ppm | +0.97 |
| 550°C | 91.10% | 2.87 ppm | 95.10% | 2.14 ppm | +4.00 |
| 600°C | 87.32% | 2.26 ppm | 94.24% | 2.70 ppm | +6.92 |

---

## 关键发现

### 发现 1：温度窗口偏高

Cu-SCR 的活性温度窗口相比传统 V₂O₅-WO₃/TiO₂（钒基）明显偏高：

- **200°C**：效率不足（Degreen 仅 86%，Aged 仅 75%）→ **不适合工作温度**
- **最佳区间**：**300~500°C**，NOx 转化率稳定在 93~99%
- **550~600°C**：Degreen 效率开始下降（NH₃ 氧化副反应），但 Aged 后反而改善

### 发现 2：老化后的反常现象 ⭐

这是数据中最值得关注的点：

| 现象 | 分析 |
|------|------|
| 200°C 衰减最严重 (-11.18pp) | 低温活性位点在高温老化中损失最大 |
| 250~600°C 老化后效率略升或持平 | 高温水热老化清除了易脱落的无定形 CuO 团簇，留下更稳定的孤立 Cu²⁺ 活性位点 |
| 老化后 NH₃ 逃逸普遍降低 | 老化后 NH₃ 吸附容量下降，NH₃ 更多参与反应而非逃逸 |

### 发现 3：N₂O 副产物老化后显著恶化 ⚠️

| 温度 | Degreen N₂O | Aged N₂O | 增长倍数 |
|------|:----------:|:--------:|:------:|
| 200°C | 15.73 ppm | 11.10 ppm | 0.7x |
| 300°C | 17.23 ppm | 35.97 ppm | 2.1x |
| 400°C | 7.30 ppm | 24.01 ppm | 3.3x |
| 500°C | 12.66 ppm | 46.54 ppm | 3.7x |
| 600°C | 13.34 ppm | 70.19 ppm | **5.3x** |

> ⚠️ 老化后 N₂O 在中高温段增长 **2~5 倍**，600°C 时达 **70 ppm**。N₂O 是温室气体（GWP 是 CO₂ 的 273 倍），如有环保考核要求，**不建议长期在 > 500°C 运行老化后的催化剂**。

### 发现 4：最佳工作窗口

综合 NOx 转化率 ≥90% + NH₃ 逃逸 < 5 ppm：

#### Degreen 最佳工况 Top 3

| 温度 | ANR | NOx 转化率 | NH₃ 逃逸 | N₂O |
|------|:---:|:--------:|:--------:|:---:|
| 600°C | 1.3 | 95.77% | 1.96 ppm | 14.24 |
| 500°C | 1.0 | 93.74% | 2.07 ppm | 12.66 |
| 450°C | 1.0 | 95.32% | 2.73 ppm | 9.48 |

#### Aged 最佳工况 Top 3

| 温度 | ANR | NOx 转化率 | NH₃ 逃逸 | N₂O |
|------|:---:|:--------:|:--------:|:---:|
| 450°C | 1.0 | 94.45% | 0.12 ppm | 31.93 |
| 400°C | 1.0 | 95.32% | 0.84 ppm | 24.01 |
| 300°C | 1.0 | 97.62% | 2.09 ppm | 35.97 |

---

## 对项目的实际指导意义

### 1. 温度控制目标

测温控制在 **300~500°C** 范围，这是综合转化率和氨逃逸的最优窗口。

### 2. ANR 控制策略

以 **ANR = 1.0** 为基准，通过后反馈 PID 微调（±0.1~0.2 范围）。

### 3. 低温保护

**< 250°C 停止喷射** — 效率不够且氨逃逸大。

### 4. 高温注意

**> 500°C** 老化后 N₂O 剧增，上限设 **500°C**。

### 5. 老化裕量设计

200°C 老化后衰减最严重。如果设备经常冷启动或低温运行，**按 Aged 数据来设计初始尿素喷射量**。

---

## 操作建议汇总

| 参数 | 建议值 | 依据 |
|------|--------|------|
| 工作温度窗口 | 300~500°C | NOx 转化率 > 93%，NH₃ < 5 ppm |
| 启喷温度 | ≥ 250°C | 低于250°C 效率不足且氨逃逸大 |
| 停喷温度上限 | ≤ 500°C | N₂O 生成量控制 |
| ANR 基准 | 1.0 | 综合转化率与逃逸最优 |
| ANR 微调范围 | ±0.1~0.2 | PID 闭环 |
| 初始设计基准 | Aged 数据 | 考虑老化裕量 |
